Repository: MathieuSm/FRACTIB

# FRACTIB
Repo used for second part of after Msc Thesis work. This work focuses mainly on fracture line predictions using HR-pQCT based analysis.

## Structure

### 01 Admin
Administrative matters relative to the project such as official descritpion, presentations, etc...

### 02 Data
Raw data obtained from the scans (HR-pQCT and uCT) and from the experiment.

### 03 Scripts
Scripts used to analyse and process the data. The analysis structure is as following:
1. Samples morphology
2. Experiment:
    - MatchMTS2ARAMIS.py
3. hFE simulations
4. Pre/Post-test registrations:
    - Registration.py
5. Comparison of localizations

### 04 Results
Outputs of the analyses performed.

### 05 Meetings
Small presentations prepared for internal meetings.

### 06 Problems
Analyses performed to address particular problems.

### 07 Article
Everything related to the writing, revision, and publication of the article summarizing this project.

## Pipeline (to update)

### HR-pQCT Scans
- Scan 5 stacks tibiae
- hFE standard evaluation of 4 stacks
- Transfer AIMs to hard drive (filezilla transfer type: binary)
    - AIMs to transfer: Measurement, SEG, CORT_MASK, TRAB_MASK
- Transfer AIMs to uCT (filezilla transfer type: binary)
- Run IPL script to uncompressed AIMs with common sizes
- Transfer AIMs to corresponding folder in 'FRACTIB/02_Data/01_HRpQCT/'
    - 1 folder per sample
    - Remove version extension (;1)

### Mechanical Tests
- Cut samples to similar region as hFE standard analyzed region
- Lap sample surface to get correct heigth, parallel and flat surfaces
- Scan sample with uCT (19.5um resolution)
- Test samples under compression up to failure, record max displacement -> record 3D displacements
- Scan tested sample with uCT (19.5um resolution) -> try to align position with first uct scan

## hFE analysis
- Register HRp-QCT on uCT scan using masks and store transformation parameters
- Crop masks uCT and HRp-QCT to have maximum common region with parallel surfaces
- Perform hFE using cropped masks. Set displacement to max experimental displacement
- Extract deformation gradient from simulation and decompose it to J and F_tilde
- Transform J and F_Tilde into uCT space

### Registration
- Register pre/post-test uct scans (rigid + bspline registrations) using cropped mask (common region with HRp-QCT)
- Extract deformation gradient, and decompose it to J and F_tilde

### High strain correlation
- Open J and F_tilde and for both HRp-QCT (hFE) and uCT file
- Perform linear regression with the 2 arrays of values (uCT vs hFE)

File: 04_Results/01_Morphology/Binarized_Scans/C0001899_Binarized.csv
$BS_smooth;$BS_voxel;$BV_smooth;$BV_voxel;$BVTV_smooth;$BVTV_voxel;$Ct_Th_max;$Ct_Th_mean;$Ct_Th_min;$Ct_Th_stddev;$DA_lam_1;$DA_lam_2;$DA_lam_3;$DA_val01;$DA_value;$DA_vec_1x;$DA_vec_1y;$DA_vec_1z;$DA_vec_2x;$DA_vec_2y;$DA_vec_2z;$DA_vec_3x;$DA_vec_3y;$DA_vec_3z;$Po_smooth;$Po_voxel;$Po_N_value;$Po_N_value(cl);$Po_N_value(op);$Po_S_smooth;$Po_S_smooth(cl);$Po_S_smooth(op);$Po_S_voxel;$Po_S_voxel(cl);$Po_S_voxel(op);$Po_V_smooth;$Po_V_smooth(cl);$Po_V_smooth(op);$Po_V_voxel;$Po_V_voxel(cl);$Po_V_voxel(op);$SMI_smooth;$SMI_voxel;$TV_smooth;$TV_voxel;$Tb_N_mean;$Tb_Sp_max;$Tb_Sp_mean;$Tb_Sp_min;$Tb_Sp_stddev;$Tb_Th_max;$Tb_Th_mean;$Tb_Th_min;$Tb_Th_stddev;$VOI_Date;$VOI_DimSize_x;$VOI_DimSize_y;$VOI_DimSize_z;$VOI_ElementDataFile;$VOI_ElementSpacing_x;$VOI_ElementSpacing_y;$VOI_ElementSpacing_z;$VOI_Offset_x;$VOI_Offset_y;$VOI_Offset_z;$VOI_Size_x;$VOI_Size_y;$VOI_Size_z;$VOI_Time;
74615.116238;107269.332923;14469.2218318;14314.178768288013;0.554841498419;0.5486356405141289;1.8490601778;0.528983752576;0.195999994874;0.21828067657;1.4152278435283445;0.8022851071494504;0.7824870493222049;0.4470946477626073;1.8086278165935443;-0.036435421595849116;-0.0069324851624734275;-0.999311963654296;-0.9792647128559206;-0.1991613458601885;0.037086122342049783;0.19928141460844892;-0.9799421916442979;-0.0004677895100055946;0.00274521096078;0.00337985081529;1926;1357;569;74615.1162391;606.968088066;74008.148151;107269.332924;1009.610896;106259.722028;11608.8957442;39.8304092427;11569.065335;11776.3223061;48.543859784;11727.7784463;-0.657873126333;-0.4448555805466656;26078.117576;26090.5010744;0.891821504503;1.66311502457;0.592316860776;0.195999994874;0.210238714791;1.8490601778;0.528983752576;0.195999994874;0.21828067657;11 Apr 2021;485;406;311;C0001899_Binarized.mhd;0.098;0.098;0.098;5.684;5.88;1.86197212032;47.53;39.788;30.478;06:06:47;

File: 04_Results/01_Morphology/Binarized_Scans/C0001903_Binarized.csv
$BS_smooth;$BS_voxel;$BV_smooth;$BV_voxel;$BVTV_smooth;$BVTV_voxel;$Ct_Th_max;$Ct_Th_mean;$Ct_Th_min;$Ct_Th_stddev;$DA_lam_1;$DA_lam_2;$DA_lam_3;$DA_val01;$DA_value;$DA_vec_1x;$DA_vec_1y;$DA_vec_1z;$DA_vec_2x;$DA_vec_2y;$DA_vec_2z;$DA_vec_3x;$DA_vec_3y;$DA_vec_3z;$Po_smooth;$Po_voxel;$Po_N_value;$Po_N_value(cl);$Po_N_value(op);$Po_S_smooth;$Po_S_smooth(cl);$Po_S_smooth(op);$Po_S_voxel;$Po_S_voxel(cl);$Po_S_voxel(op);$Po_V_smooth;$Po_V_smooth(cl);$Po_V_smooth(op);$Po_V_voxel;$Po_V_voxel(cl);$Po_V_voxel(op);$SMI_smooth;$SMI_voxel;$TV_smooth;$TV_voxel;$Tb_N_mean;$Tb_Sp_max;$Tb_Sp_mean;$Tb_Sp_min;$Tb_Sp_stddev;$Tb_Th_max;$Tb_Th_mean;$Tb_Th_min;$Tb_Th_stddev;$VOI_Date;$VOI_DimSize_x;$VOI_DimSize_y;$VOI_DimSize_z;$VOI_ElementDataFile;$VOI_ElementSpacing_x;$VOI_ElementSpacing_y;$VOI_ElementSpacing_z;$VOI_Offset_x;$VOI_Offset_y;$VOI_Offset_z;$VOI_Size_x;$VOI_Size_y;$VOI_Size_z;$VOI_Time;
58411.2026366;84159.0260586;5003.3809045;5245.133131503992;0.199505632009;0.2090027236658296;1.01844584942;0.316883983728;0.195999994874;0.127141809676;1.3908715774790483;0.8195859600761928;0.7895424624447595;0.43233978231419223;1.7616171943081036;0.02927477147127584;0.027164351901615542;-0.9992022246477785;-0.00021383539517400032;0.999630811641988;0.02716973850451979;0.9995713791569507;-0.0005817230830878898;0.029269772266388536;0.000413650360729;0.000810774370206;1931;962;969;58411.2026366;64.8110832874;58346.3915533;84159.0260589;157.812928;84001.2131309;20075.514634;2.07050678189;20073.4441272;19850.8705927;4.256070224;19846.6145224;-0.031491930605;-0.0358915494199526;25078.8955385;25096.003724287988;0.754607958547;3.37211155891;1.0083074467;0.195999994874;0.390704469829;1.01844584942;0.316883983728;0.195999994874;0.127141809676;12 Apr 2021;406;449;319;C0001903_Binarized.mhd;0.098;0.098;0.098;16.366;11.074;0.784;39.788;44.002;31.262;04:46:16;

File: 04_Results/01_Morphology/Binarized_Scans/C0001904_Binarized.csv
$BS_smooth;$BS_voxel;$BV_smooth;$BV_voxel;$BVTV_smooth;$BVTV_voxel;$Ct_Th_max;$Ct_Th_mean;$Ct_Th_min;$Ct_Th_stddev;$DA_lam_1;$DA_lam_2;$DA_lam_3;$DA_val01;$DA_value;$DA_vec_1x;$DA_vec_1y;$DA_vec_1z;$DA_vec_2x;$DA_vec_2y;$DA_vec_2z;$DA_vec_3x;$DA_vec_3y;$DA_vec_3z;$Po_smooth;$Po_voxel;$Po_N_value;$Po_N_value(cl);$Po_N_value(op);$Po_S_smooth;$Po_S_smooth(cl);$Po_S_smooth(op);$Po_S_voxel;$Po_S_voxel(cl);$Po_S_voxel(op);$Po_V_smooth;$Po_V_smooth(cl);$Po_V_smooth(op);$Po_V_voxel;$Po_V_voxel(cl);$Po_V_voxel(op);$SMI_smooth;$SMI_voxel;$TV_smooth;$TV_voxel;$Tb_N_mean;$Tb_Sp_max;$Tb_Sp_mean;$Tb_Sp_min;$Tb_Sp_stddev;$Tb_Th_max;$Tb_Th_mean;$Tb_Th_min;$Tb_Th_stddev;$VOI_Date;$VOI_DimSize_x;$VOI_DimSize_y;$VOI_DimSize_z;$VOI_ElementDataFile;$VOI_ElementSpacing_x;$VOI_ElementSpacing_y;$VOI_ElementSpacing_z;$VOI_Offset_x;$VOI_Offset_y;$VOI_Offset_z;$VOI_Size_x;$VOI_Size_y;$VOI_Size_z;$VOI_Time;
72002.9646822;104798.492637;6408.35760285;6677.464529287993;0.252916293655;0.26333637275307015;1.255012393;0.340359173755;0.195999994874;0.14601492135;1.3491389598719024;0.8361963260329425;0.8146647140951554;0.3961595222389057;1.6560665222506725;-0.06361020192481139;0.02077719210936758;-0.9977585131178462;-0.9965455988120228;-0.05481029704530688;0.06239151245315425;0.053391120043239565;-0.9982805916303569;-0.024191913414873097;0.000266149760737;0.000652034463034;1939;1263;676;72002.9646823;68.4706663353;71934.494016;104798.492637;182.744912;104615.747725;18929.5022488;1.70603690403;18927.7962119;18679.7030335;4.35677776804;18675.3462557;-0.103856999197;-0.08485941565572781;25337.8598517;25357.167562832023;0.88313711344;2.35199999809;0.791967828226;0.195999994874;0.289198756264;1.255012393;0.340359173755;0.195999994874;0.14601492135;11 Apr 2021;453;414;311;C0001904_Binarized.mhd;0.098;0.098;0.098;11.662;11.074;0.098;44.394;40.572;30.478;21:56:18;

File: 04_Results/01_Morphology/Binarized_Scans/C0001906_Binarized.csv
$BS_smooth;$BS_voxel;$BV_smooth;$BV_voxel;$BVTV_smooth;$BVTV_voxel;$Ct_Th_max;$Ct_Th_mean;$Ct_Th_min;$Ct_Th_stddev;$DA_lam_1;$DA_lam_2;$DA_lam_3;$DA_val01;$DA_value;$DA_vec_1x;$DA_vec_1y;$DA_vec_1z;$DA_vec_2x;$DA_vec_2y;$DA_vec_2z;$DA_vec_3x;$DA_vec_3y;$DA_vec_3z;$Po_smooth;$Po_voxel;$Po_N_value;$Po_N_value(cl);$Po_N_value(op);$Po_S_smooth;$Po_S_smooth(cl);$Po_S_smooth(op);$Po_S_voxel;$Po_S_voxel(cl);$Po_S_voxel(op);$Po_V_smooth;$Po_V_smooth(cl);$Po_V_smooth(op);$Po_V_voxel;$Po_V_voxel(cl);$Po_V_voxel(op);$SMI_smooth;$SMI_voxel;$TV_smooth;$TV_voxel;$Tb_N_mean;$Tb_Sp_max;$Tb_Sp_mean;$Tb_Sp_min;$Tb_Sp_stddev;$Tb_Th_max;$Tb_Th_mean;$Tb_Th_min;$Tb_Th_stddev;$VOI_Date;$VOI_DimSize_x;$VOI_DimSize_y;$VOI_DimSize_z;$VOI_ElementDataFile;$VOI_ElementSpacing_x;$VOI_ElementSpacing_y;$VOI_ElementSpacing_z;$VOI_Offset_x;$VOI_Offset_y;$VOI_Offset_z;$VOI_Size_x;$VOI_Size_y;$VOI_Size_z;$VOI_Time;
63924.7162311;94527.0530617;16674.4182913;16486.47437528001;0.626163715706;0.6188212036839887;2.49467277527;0.691470689982;0.195999994874;0.35102446414;1.3155063118961998;0.8600207924081053;0.8244728956956953;0.37326572420068294;1.595572539454032;0.08635922050420426;0.024107324074982863;0.9959723499976544;-0.5792807202431021;0.8145568392305013;0.030512338773819096;-0.8105405185359569;-0.5795826020411244;0.08430940174560506;0.00198839116332;0.0027023373989;3874;2451;1423;63924.7162311;616.464475893;63308.2517552;94527.0530633;1121.824032;93405.2290313;9955.06833175;33.2213229689;9921.84700878;10155.2668532;44.6727370882;10110.5941161;-0.922307142615;-0.6154079260095232;26629.4866232;26641.74122853602;0.761612128045;2.12006425858;0.62153361126;0.195999994874;0.252269092973;2.49467277527;0.691470689982;0.195999994874;0.35102446414;10 Apr 2021;469;451;312;C0001906_Binarized.mhd;0.098;0.098;0.098;13.328;12.838;0.0;45.962;44.198;30.576;16:44:30;

File: 04_Results/01_Morphology/Binarized_Scans/C0001909_Binarized.csv
$BS_smooth;$BS_voxel;$BV_smooth;$BV_voxel;$BVTV_smooth;$BVTV_voxel;$Ct_Th_max;$Ct_Th_mean;$Ct_Th_min;$Ct_Th_stddev;$DA_lam_1;$DA_lam_2;$DA_lam_3;$DA_val01;$DA_value;$DA_vec_1x;$DA_vec_1y;$DA_vec_1z;$DA_vec_2x;$DA_vec_2y;$DA_vec_2z;$DA_vec_3x;$DA_vec_3y;$DA_vec_3z;$Po_smooth;$Po_voxel;$Po_N_value;$Po_N_value(cl);$Po_N_value(op);$Po_S_smooth;$Po_S_smooth(cl);$Po_S_smooth(op);$Po_S_voxel;$Po_S_voxel(cl);$Po_S_voxel(op);$Po_V_smooth;$Po_V_smooth(cl);$Po_V_smooth(op);$Po_V_voxel;$Po_V_voxel(cl);$Po_V_voxel(op);$SMI_smooth;$SMI_voxel;$TV_smooth;$TV_voxel;$Tb_N_mean;$Tb_Sp_max;$Tb_Sp_mean;$Tb_Sp_min;$Tb_Sp_stddev;$Tb_Th_max;$Tb_Th_mean;$Tb_Th_min;$Tb_Th_stddev;$VOI_Date;$VOI_DimSize_x;$VOI_DimSize_y;$VOI_DimSize_z;$VOI_ElementDataFile;$VOI_ElementSpacing_x;$VOI_ElementSpacing_y;$VOI_ElementSpacing_z;$VOI_Offset_x;$VOI_Offset_y;$VOI_Offset_z;$VOI_Size_x;$VOI_Size_y;$VOI_Size_z;$VOI_Time;
109731.180286;162162.253093;26848.8688929;26532.59872183216;0.59178540661;0.5845590504066054;2.40049982071;0.657587766565;0.195999994874;0.306945395769;1.312053719857037;0.8617051310755026;0.8262411490674607;0.37026881097712294;1.5879791527423803;-0.07739973482815823;-0.0895236437496926;-0.9929727077106948;-0.2145133313437694;0.9741294830731068;-0.07110401453870317;0.9736494809346579;0.2075024515939515;-0.09460137873292866;0.00260691181489;0.00384572002115;11602;7841;3761;109731.180288;1508.21830412;108222.961984;162162.253081;2896.124616;159266.128465;18520.3960346;70.1755750692;18450.2204595;18856.4833621;102.430866552;18754.0524955;-0.800156955356;-0.5411013520033869;45369.2649277;45389.08208396862;0.742021906236;2.2688639164;0.690081340771;0.195999994874;0.298673411283;2.40049982071;0.657587766565;0.195999994874;0.306945395769;09 Apr 2021;633;624;312;C0001909_Binarized.mhd;0.098;0.098;0.098;3.822;4.998;0.0;62.034;61.152;30.576;21:11:49;

File: 04_Results/01_Morphology/Binarized_Scans/C0001911_Binarized.csv
$BS_smooth;$BS_voxel;$BV_smooth;$BV_voxel;$BVTV_smooth;$BVTV_voxel;$Ct_Th_max;$Ct_Th_mean;$Ct_Th_min;$Ct_Th_stddev;$DA_lam_1;$DA_lam_2;$DA_lam_3;$DA_val01;$DA_value;$DA_vec_1x;$DA_vec_1y;$DA_vec_1z;$DA_vec_2x;$DA_vec_2y;$DA_vec_2z;$DA_vec_3x;$DA_vec_3y;$DA_vec_3z;$Po_smooth;$Po_voxel;$Po_N_value;$Po_N_value(cl);$Po_N_value(op);$Po_S_smooth;$Po_S_smooth(cl);$Po_S_smooth(op);$Po_S_voxel;$Po_S_voxel(cl);$Po_S_voxel(op);$Po_V_smooth;$Po_V_smooth(cl);$Po_V_smooth(op);$Po_V_voxel;$Po_V_voxel(cl);$Po_V_voxel(op);$SMI_smooth;$SMI_voxel;$TV_smooth;$TV_voxel;$Tb_N_mean;$Tb_Sp_max;$Tb_Sp_mean;$Tb_Sp_min;$Tb_Sp_stddev;$Tb_Th_max;$Tb_Th_mean;$Tb_Th_min;$Tb_Th_stddev;$VOI_Date;$VOI_DimSize_x;$VOI_DimSize_y;$VOI_DimSize_z;$VOI_ElementDataFile;$VOI_ElementSpacing_x;$VOI_ElementSpacing_y;$VOI_ElementSpacing_z;$VOI_Offset_x;$VOI_Offset_y;$VOI_Offset_z;$VOI_Size_x;$VOI_Size_y;$VOI_Size_z;$VOI_Time;
55194.2321548;80621.3638497;7385.12140275;7590.66171444002;0.24858269179;0.25538940230302337;1.31480789185;0.448663197162;0.195999994874;0.153107262467;1.367307625643349;0.8485899415305389;0.7841024328261124;0.4265354642067658;1.7437869956801575;0.02840982211426148;-0.004748781434339339;0.9995850794616359;-0.7877946042829512;-0.6156303667651774;0.019465687227567828;0.6152824907878532;-0.7880207488330885;-0.021231013598827758;0.00020023424733;0.000296380366453;678;185;493;55194.2321548;34.5115913766;55159.7205634;80621.3638499;65.249576;80556.1142739;22323.7909498;1.47905038206;22322.3118994;22131.2517478;2.25039007198;22129.0013577;0.00621059892949;-0.022359636503440132;29708.9123526;29721.913462304066;0.588207803669;5.19307518005;1.25141625395;0.195999994874;0.789246257693;1.31480789185;0.448663197162;0.195999994874;0.153107262467;10 Apr 2021;477;474;323;C0001911_Binarized.mhd;0.098;0.098;0.098;6.076;1.666;0.49;46.746;46.452;31.654;12:40:25;

File: 04_Results/01_Morphology/Binarized_Scans/C0001915_Binarized.csv
$BS_smooth;$BS_voxel;$BV_smooth;$BV_voxel;$BVTV_smooth;$BVTV_voxel;$Ct_Th_max;$Ct_Th_mean;$Ct_Th_min;$Ct_Th_stddev;$DA_lam_1;$DA_lam_2;$DA_lam_3;$DA_val01;$DA_value;$DA_vec_1x;$DA_vec_1y;$DA_vec_1z;$DA_vec_2x;$DA_vec_2y;$DA_vec_2z;$DA_vec_3x;$DA_vec_3y;$DA_vec_3z;$Po_smooth;$Po_voxel;$Po_N_value;$Po_N_value(cl);$Po_N_value(op);$Po_S_smooth;$Po_S_smooth(cl);$Po_S_smooth(op);$Po_S_voxel;$Po_S_voxel(cl);$Po_S_voxel(op);$Po_V_smooth;$Po_V_smooth(cl);$Po_V_smooth(op);$Po_V_voxel;$Po_V_voxel(cl);$Po_V_voxel(op);$SMI_smooth;$SMI_voxel;$TV_smooth;$TV_voxel;$Tb_N_mean;$Tb_Sp_max;$Tb_Sp_mean;$Tb_Sp_min;$Tb_Sp_stddev;$Tb_Th_max;$Tb_Th_mean;$Tb_Th_min;$Tb_Th_stddev;$VOI_Date;$VOI_DimSize_x;$VOI_DimSize_y;$VOI_DimSize_z;$VOI_ElementDataFile;$VOI_ElementSpacing_x;$VOI_ElementSpacing_y;$VOI_ElementSpacing_z;$VOI_Offset_x;$VOI_Offset_y;$VOI_Offset_z;$VOI_Size_x;$VOI_Size_y;$VOI_Size_z;$VOI_Time;
49326.9643214;72047.7578092;6393.57190044;6600.593613879983;0.229463933414;0.2367745827063693;1.30011689663;0.437207107774;0.195999994874;0.146863317444;1.3724485807393518;0.8537344611990371;0.7738169580616109;0.43617781465827454;1.7736088185212378;-0.030880179945557765;0.008764161051817635;-0.9994846692008775;0.9995216050831403;-0.0014549408454335422;-0.030894079030765572;0.0017249517537781841;0.9999605355353751;0.008715039486602976;0.000204629928148;0.000325431649519;762;240;522;49326.9643214;33.7629190785;49293.2014023;72047.7578093;67.631368;71980.1264413;21469.507954;1.30858393403;21468.1993701;21276.5270568;2.148741336;21274.3783155;0.0405358026696;-0.0013199443313645046;27863.0798545;27877.120670784;0.571873741944;6.02520704269;1.3114306188;0.195999994874;0.895119975225;1.30011689663;0.437207107774;0.195999994874;0.146863317444;09 Apr 2021;472;395;320;C0001915_Binarized.mhd;0.098;0.098;0.098;4.312;8.134;0.686;46.256;38.71;31.36;15:16:19;

File: 04_Results/01_Morphology/Binarized_Scans/C0001916_Binarized.csv
$BS_smooth;$BS_voxel;$BV_smooth;$BV_voxel;$BVTV_smooth;$BVTV_voxel;$Ct_Th_max;$Ct_Th_mean;$Ct_Th_min;$Ct_Th_stddev;$DA_lam_1;$DA_lam_2;$DA_lam_3;$DA_val01;$DA_value;$DA_vec_1x;$DA_vec_1y;$DA_vec_1z;$DA_vec_2x;$DA_vec_2y;$DA_vec_2z;$DA_vec_3x;$DA_vec_3y;$DA_vec_3z;$Po_smooth;$Po_voxel;$Po_N_value;$Po_N_value(cl);$Po_N_value(op);$Po_S_smooth;$Po_S_smooth(cl);$Po_S_smooth(op);$Po_S_voxel;$Po_S_voxel(cl);$Po_S_voxel(op);$Po_V_smooth;$Po_V_smooth(cl);$Po_V_smooth(op);$Po_V_voxel;$Po_V_voxel(cl);$Po_V_voxel(op);$SMI_smooth;$SMI_voxel;$TV_smooth;$TV_voxel;$Tb_N_mean;$Tb_Sp_max;$Tb_Sp_mean;$Tb_Sp_min;$Tb_Sp_stddev;$Tb_Th_max;$Tb_Th_mean;$Tb_Th_min;$Tb_Th_stddev;$VOI_Date;$VOI_DimSize_x;$VOI_DimSize_y;$VOI_DimSize_z;$VOI_ElementDataFile;$VOI_ElementSpacing_x;$VOI_ElementSpacing_y;$VOI_ElementSpacing_z;$VOI_Offset_x;$VOI_Offset_y;$VOI_Offset_z;$VOI_Size_x;$VOI_Size_y;$VOI_Size_z;$VOI_Time;
95173.2255481;136378.816813;17623.8750172;17589.791403240088;0.438159696239;0.4371163432604959;2.31910324097;0.58269275968;0.195999994874;0.332487349212;1.4014686156946115;0.8147928228000735;0.7837385615053152;0.4407733767788514;1.7881838211492762;0.003974340287971763;-0.008558167378025559;0.9999554802041964;0.7961837750727572;-0.6049973566767629;-0.008342345295112909;0.6050418175053429;0.7961814844526713;0.004409408641984003;0.00181676948873;0.00235233061216;2664;1645;1019;95173.2255486;544.599687603;94628.625861;136378.81681;953.139376;135425.677434;22598.6173035;32.0767945461;22566.5405089;22650.7342015;41.474566672;22609.2596348;-0.335730143163;-0.23905857571635994;40222.4923207;40240.52560477611;0.700786461367;3.23845124245;0.844275446939;0.195999994874;0.336528031325;2.31910324097;0.58269275968;0.195999994874;0.332487349212;11 Apr 2021;550;455;325;C0001916_Binarized.mhd;0.098;0.098;0.098;0.0;7.252;0.391993934799;53.9;44.59;31.85;02:55:30;

File: 04_Results/01_Morphology/Binarized_Scans/C0001919_Binarized.csv
$BS_smooth;$BS_voxel;$BV_smooth;$BV_voxel;$BVTV_smooth;$BVTV_voxel;$Ct_Th_max;$Ct_Th_mean;$Ct_Th_min;$Ct_Th_stddev;$DA_lam_1;$DA_lam_2;$DA_lam_3;$DA_val01;$DA_value;$DA_vec_1x;$DA_vec_1y;$DA_vec_1z;$DA_vec_2x;$DA_vec_2y;$DA_vec_2z;$DA_vec_3x;$DA_vec_3y;$DA_vec_3z;$Po_smooth;$Po_voxel;$Po_N_value;$Po_N_value(cl);$Po_N_value(op);$Po_S_smooth;$Po_S_smooth(cl);$Po_S_smooth(op);$Po_S_voxel;$Po_S_voxel(cl);$Po_S_voxel(op);$Po_V_smooth;$Po_V_smooth(cl);$Po_V_smooth(op);$Po_V_voxel;$Po_V_voxel(cl);$Po_V_voxel(op);$SMI_smooth;$SMI_voxel;$TV_smooth;$TV_voxel;$Tb_N_mean;$Tb_Sp_max;$Tb_Sp_mean;$Tb_Sp_min;$Tb_Sp_stddev;$Tb_Th_max;$Tb_Th_mean;$Tb_Th_min;$Tb_Th_stddev;$VOI_Date;$VOI_DimSize_x;$VOI_DimSize_y;$VOI_DimSize_z;$VOI_ElementDataFile;$VOI_ElementSpacing_x;$VOI_ElementSpacing_y;$VOI_ElementSpacing_z;$VOI_Offset_x;$VOI_Offset_y;$VOI_Offset_z;$VOI_Size_x;$VOI_Size_y;$VOI_Size_z;$VOI_Time;
91674.9388301;132770.93975;21964.1515235;21734.04990002396;0.602658501248;0.5960229717708885;2.14707255363;0.620714758119;0.195999994874;0.243790619421;1.390821371845149;0.8335923299609365;0.7755862981939149;0.44235376742523413;1.793251602154285;-0.04794967151766442;-0.020028970428558023;0.9986489219665337;0.983441717441163;-0.17587891243211787;0.043692065161437726;-0.1747661792159011;-0.984208031111953;-0.028130661154843372;0.00265038706451;0.00344082372278;4303;2897;1406;91674.938831;1003.29904314;90671.6397879;132770.939747;1753.632776;131017.306971;14481.2839561;58.3682014069;14422.9157547;14731.0712939;75.0412381603;14656.0300557;-0.805356119539;-0.5466169934831177;36445.4354797;36465.121193984014;0.808832482609;1.76399993896;0.615635192583;0.195999994874;0.231953598171;2.14707255363;0.620714758119;0.195999994874;0.243790619421;10 Apr 2021;507;502;322;C0001919_Binarized.mhd;0.098;0.098;0.098;1.176;2.45;0.196;49.686;49.196;31.556;21:21:24;

File: 04_Results/01_Morphology/Binarized_Scans/C0001920_Binarized.csv
$BS_smooth;$BS_voxel;$BV_smooth;$BV_voxel;$BVTV_smooth;$BVTV_voxel;$Ct_Th_max;$Ct_Th_mean;$Ct_Th_min;$Ct_Th_stddev;$DA_lam_1;$DA_lam_2;$DA_lam_3;$DA_val01;$DA_value;$DA_vec_1x;$DA_vec_1y;$DA_vec_1z;$DA_vec_2x;$DA_vec_2y;$DA_vec_2z;$DA_vec_3x;$DA_vec_3y;$DA_vec_3z;$Po_smooth;$Po_voxel;$Po_N_value;$Po_N_value(cl);$Po_N_value(op);$Po_S_smooth;$Po_S_smooth(cl);$Po_S_smooth(op);$Po_S_voxel;$Po_S_voxel(cl);$Po_S_voxel(op);$Po_V_smooth;$Po_V_smooth(cl);$Po_V_smooth(op);$Po_V_voxel;$Po_V_voxel(cl);$Po_V_voxel(op);$SMI_smooth;$SMI_voxel;$TV_smooth;$TV_voxel;$Tb_N_mean;$Tb_Sp_max;$Tb_Sp_mean;$Tb_Sp_min;$Tb_Sp_stddev;$Tb_Th_max;$Tb_Th_mean;$Tb_Th_min;$Tb_Th_stddev;$VOI_Date;$VOI_DimSize_x;$VOI_DimSize_y;$VOI_DimSize_z;$VOI_ElementDataFile;$VOI_ElementSpacing_x;$VOI_ElementSpacing_y;$VOI_ElementSpacing_z;$VOI_Offset_x;$VOI_Offset_y;$VOI_Offset_z;$VOI_Size_x;$VOI_Size_y;$VOI_Size_z;$VOI_Time;
57324.9766479;82957.9594237;8586.41761056;8681.734775671986;0.284938322642;0.2879730891848299;1.76399993896;0.48327250799;0.195999994874;0.220239526014;1.3817125899075644;0.8329296228568427;0.7853577872355928;0.43160553578792193;1.7593415540846686;-0.03021130590088505;-0.027797994042866724;0.9991569188685809;-0.26987747314889454;-0.9622608400355281;-0.03493172227198609;0.9624206078854145;-0.27070527749069145;0.021569104203859078;0.00133928871768;0.00192545195374;1639;1001;638;57324.9766479;258.29516395;57066.681484;82957.9594243;470.21184;82487.7475843;21547.8848971;11.5151142938;21536.3697828;21465.9946536;16.7485116401;21449.246142;-0.115739016607;-0.09793155360126728;30134.3025078;30147.729429327977;0.459527500995;9.80000019073;1.69287581357;0.195999994874;2.01133345893;1.76399993896;0.48327250799;0.195999994874;0.220239526014;09 Apr 2021;421;517;324;C0001920_Binarized.mhd;0.098;0.098;0.098;9.114;1.078;0.196;41.258;50.666;31.752;14:32:11;

File: 04_Results/01_Morphology/Binarized_Scans/C0001923_Binarized.csv
$BS_smooth;$BS_voxel;$BV_smooth;$BV_voxel;$BVTV_smooth;$BVTV_voxel;$Ct_Th_max;$Ct_Th_mean;$Ct_Th_min;$Ct_Th_stddev;$DA_lam_1;$DA_lam_2;$DA_lam_3;$DA_val01;$DA_value;$DA_vec_1x;$DA_vec_1y;$DA_vec_1z;$DA_vec_2x;$DA_vec_2y;$DA_vec_2z;$DA_vec_3x;$DA_vec_3y;$DA_vec_3z;$Po_smooth;$Po_voxel;$Po_N_value;$Po_N_value(cl);$Po_N_value(op);$Po_S_smooth;$Po_S_smooth(cl);$Po_S_smooth(op);$Po_S_voxel;$Po_S_voxel(cl);$Po_S_voxel(op);$Po_V_smooth;$Po_V_smooth(cl);$Po_V_smooth(op);$Po_V_voxel;$Po_V_voxel(cl);$Po_V_voxel(op);$SMI_smooth;$SMI_voxel;$TV_smooth;$TV_voxel;$Tb_N_mean;$Tb_Sp_max;$Tb_Sp_mean;$Tb_Sp_min;$Tb_Sp_stddev;$Tb_Th_max;$Tb_Th_mean;$Tb_Th_min;$Tb_Th_stddev;$VOI_Date;$VOI_DimSize_x;$VOI_DimSize_y;$VOI_DimSize_z;$VOI_ElementDataFile;$VOI_ElementSpacing_x;$VOI_ElementSpacing_y;$VOI_ElementSpacing_z;$VOI_Offset_x;$VOI_Offset_y;$VOI_Offset_z;$VOI_Size_x;$VOI_Size_y;$VOI_Size_z;$VOI_Time;
90205.7571556;129646.422407;20016.2881655;19863.40727022401;0.522099326118;0.5178610404425864;2.63691020012;0.69564128112;0.195999994874;0.460623425944;1.4156938471649554;0.8460303073719836;0.7382758454630615;0.47850600117990183;1.91756760818445;-0.112054634524559;-0.016276648706469395;-0.9935687342043596;-0.981868530472421;-0.15203332018204288;0.11322569682873651;0.15289848838198508;-0.9882413370535107;-0.0010545089821168373;0.00181848537136;0.00250544356992;3715;2468;1247;90205.7571563;716.40167009;89489.3554862;129646.422409;1288.107688;128358.314721;18321.7964942;36.4656394498;18285.3308547;18493.2284273;49.8916467273;18443.3367806;-0.550392611203;-0.38179723724893855;38338.0846597;38356.635697576094;0.677709898043;2.28573298454;0.779916332672;0.195999994874;0.317717040193;2.63691020012;0.69564128112;0.195999994874;0.460623425944;11 Apr 2021;550;456;325;C0001923_Binarized.mhd;0.098;0.098;0.098;0.0;5.39;0.391993934799;53.9;44.688;31.85;07:01:25;

File: 04_Results/01_Morphology/Binarized_Scans/C0001925_Binarized.csv
$BS_smooth;$BS_voxel;$BV_smooth;$BV_voxel;$BVTV_smooth;$BVTV_voxel;$Ct_Th_max;$Ct_Th_mean;$Ct_Th_min;$Ct_Th_stddev;$DA_lam_1;$DA_lam_2;$DA_lam_3;$DA_val01;$DA_value;$DA_vec_1x;$DA_vec_1y;$DA_vec_1z;$DA_vec_2x;$DA_vec_2y;$DA_vec_2z;$DA_vec_3x;$DA_vec_3y;$DA_vec_3z;$Po_smooth;$Po_voxel;$Po_N_value;$Po_N_value(cl);$Po_N_value(op);$Po_S_smooth;$Po_S_smooth(cl);$Po_S_smooth(op);$Po_S_voxel;$Po_S_voxel(cl);$Po_S_voxel(op);$Po_V_smooth;$Po_V_smooth(cl);$Po_V_smooth(op);$Po_V_voxel;$Po_V_voxel(cl);$Po_V_voxel(op);$SMI_smooth;$SMI_voxel;$TV_smooth;$TV_voxel;$Tb_N_mean;$Tb_Sp_max;$Tb_Sp_mean;$Tb_Sp_min;$Tb_Sp_stddev;$Tb_Th_max;$Tb_Th_mean;$Tb_Th_min;$Tb_Th_stddev;$VOI_Date;$VOI_DimSize_x;$VOI_DimSize_y;$VOI_DimSize_z;$VOI_ElementDataFile;$VOI_ElementSpacing_x;$VOI_ElementSpacing_y;$VOI_ElementSpacing_z;$VOI_Offset_x;$VOI_Offset_y;$VOI_Offset_z;$VOI_Size_x;$VOI_Size_y;$VOI_Size_z;$VOI_Time;
61133.7799219;88932.9919785;16428.9116074;16275.202183464056;0.621397118996;0.6152202583558933;2.64418458939;0.769955696644;0.195999994874;0.460247990278;1.3610642059874705;0.8392791197000701;0.7996566743124593;0.41247689066049775;1.7020607089382533;-0.01752340372122098;-0.008451016904139309;0.9998107374074899;-0.8014577487542593;-0.5977463409242814;-0.019099446939303592;0.5977946196510789;-0.8016407501025121;0.0037014174722230513;0.00283676306399;0.00374319701555;4358;2412;1946;61133.7799219;865.014050961;60268.7658709;88932.9919805;1499.818264;87433.1737165;10009.7555592;46.7375128796;9963.0180463;10179.0667753;61.1501854319;10117.9165899;-0.888419913423;-0.6021188585531269;26438.6671666;26454.268958824105;0.703895942502;1.85941910744;0.650708835737;0.195999994874;0.276210757632;2.64418458939;0.769955696644;0.195999994874;0.460247990278;10 Apr 2021;457;380;326;C0001925_Binarized.mhd;0.098;0.098;0.098;5.684;11.368;0.0;44.786;37.24;31.948;14:45:17;

File: 04_Results/01_Morphology/Binarized_Scans/C0001930_Binarized.csv
$BS_smooth;$BS_voxel;$BV_smooth;$BV_voxel;$BVTV_smooth;$BVTV_voxel;$Ct_Th_max;$Ct_Th_mean;$Ct_Th_min;$Ct_Th_stddev;$DA_lam_1;$DA_lam_2;$DA_lam_3;$DA_val01;$DA_value;$DA_vec_1x;$DA_vec_1y;$DA_vec_1z;$DA_vec_2x;$DA_vec_2y;$DA_vec_2z;$DA_vec_3x;$DA_vec_3y;$DA_vec_3z;$Po_smooth;$Po_voxel;$Po_N_value;$Po_N_value(cl);$Po_N_value(op);$Po_S_smooth;$Po_S_smooth(cl);$Po_S_smooth(op);$Po_S_voxel;$Po_S_voxel(cl);$Po_S_voxel(op);$Po_V_smooth;$Po_V_smooth(cl);$Po_V_smooth(op);$Po_V_voxel;$Po_V_voxel(cl);$Po_V_voxel(op);$SMI_smooth;$SMI_voxel;$TV_smooth;$TV_voxel;$Tb_N_mean;$Tb_Sp_max;$Tb_Sp_mean;$Tb_Sp_min;$Tb_Sp_stddev;$Tb_Th_max;$Tb_Th_mean;$Tb_Th_min;$Tb_Th_stddev;$VOI_Date;$VOI_DimSize_x;$VOI_DimSize_y;$VOI_DimSize_z;$VOI_ElementDataFile;$VOI_ElementSpacing_x;$VOI_ElementSpacing_y;$VOI_ElementSpacing_z;$VOI_Offset_x;$VOI_Offset_y;$VOI_Offset_z;$VOI_Size_x;$VOI_Size_y;$VOI_Size_z;$VOI_Time;
71718.211302;103135.377562;12663.1306427;12697.880099799977;0.420250795167;0.4211920105959254;2.2688639164;0.589914863467;0.195999994874;0.33865922151;1.3464997948279989;0.8534167331711479;0.8000834720008535;0.40580498038393265;1.6829491446194536;-0.04815864155017306;0.050623702288260644;0.9975560064531072;0.12696759817301545;-0.9903029530981533;0.05638519397193465;0.9907370863444134;0.12937272452764717;0.041264075054165454;0.00153820835839;0.00196296589464;1848;936;912;71718.2113026;330.602515028;71387.6087876;103135.377563;570.708096;102564.669467;17469.1874595;19.5085415997;17449.6789179;17449.6055607;24.9745297201;17424.631031;-0.282752293569;-0.20484931298817358;30132.3181022;30147.485660600076;0.706541602607;2.42438602448;0.825429960263;0.195999994874;0.315183557524;2.2688639164;0.589914863467;0.195999994874;0.33865922151;10 Apr 2021;474;505;325;C0001930_Binarized.mhd;0.098;0.098;0.098;4.508;4.41;0.391993934799;46.452;49.49;31.85;19:08:42;
